Repository: fjmucho/iAx

## Contenido.
- Introduccion
- Inteligencia artificial | Artificial intelligence
    - Natural language processing
    - Visual perceptron
    - Automatic reasoning
    - Intelleigent robot
    - Automatic programing
    - Knowledge representation
    - ...
- Aprendisaje por amquina | Machine Learning 
    - Linear-Logistic regresion
    - Random Forest
    - K-Means
    - Decision trees
    - Principal componets analysis
    - Support vector machine
    - k-Nearest neighbor
    - ...
- Redes neuronales | [Neural Networking](https://sistemascomputacionaleseducacion.blogspot.com/2020/12/redes-neuronales.html)
    - Algoritmos MLP
    - ...
- Aprendisaje profundo | Deep Learning
    - Algoritmos RNN
    - Algoritmos DBN
    - Algoritmos GAN
    - Algoritmos CNN
    - ...

## referencias.
-

File: data/concrete_data applsci-10-07330-s001.csv
S.No,Cement,Coarse Aggregate,Fine Aggregate,Water,Superplasticizer,Strength
1,360,845,900,160,1.5,48
2,320,950,782,160,1.5,46.1
3,356,845,951,160,1,46
4,463,845,750,180,0.75,52.7
5,300,720,787,168,4.8,52.7
6,486,950,714,170,1,56.1
7,360,950,797,160,1.5,48.7
8,500,769.18,740.16,154,10.5,86.99
9,510,950,628,170,2,61.7
10,400,950,811,160,1,49.4
11,284,898,874,160,1.5,43.8
12,356,898,899,160,0.5,44.5
13,330.85,739.44,857.57,180.05,6.02,57.3
14,350,500,1050,178.5,3.8,49.5
15,425,845,868,170,0,47.7
16,193,900,1024,136.89,2.808,44
17,340,845,838,170,1,45
18,331.33,739.44,875.16,180.05,6.02,57.3
19,302,845,880,170,0.5,41.5
20,411,898,680,180,0.25,47.3
21,486,898,766,170,1.5,57.8
22,360,898,738,180,0,43.2
23,160,900,886,156,3.2,44
24,160,900,886,156,3.2,44
25,330.85,768.88,840,180.05,6.08,58.45
26,340,898,786,170,1,45.1
27,360,898,848,160,1.5,48
28,567,898,700,170,1,63.9
29,284,845,926,160,1.5,43.7
30,567,845,751,170,1.5,64.6
31,383,950,749,170,0,45
32,320,950,835,160,0.5,42.6
33,480,898,604,180,1.75,57
34,340,950,734,170,0.5,43.3
35,320,687,1016,174,5.21,53.6
36,220,900,916,156,3.2,47
37,220,900,916,156,3.2,47
38,350,883,815,183.54,3.864,55.3
39,320,845,938,160,1.5,45
40,425,845,853,170,0,47.1
41,427,844,779,194.57,8,4.336
42,540,845,677,180,1.25,61.1
43,411,845,732,180,1.25,51
44,279.5,630,1135,200,2.1,44.344
45,320,898,886,160,0.5,42.6
46,302,950,776,170,0.5,41
47,237,900,960,159.1,2.96,46
48,237,900,960,159.1,2.96,46
49,400,845,914,160,1,49.6
50,365.5,630,1135,200,3.11,50.982
51,180,829,788,198,3,42.5
52,198,900,874,146.2,3.44,46
53,400,989,863,160,1,49.1
54,340,950,790,170,0,41.3
55,302,898,828,170,0.5,40.8
56,540,950,573,180,0.75,60
57,350,621,939,173.5,6.75,57.3
58,383,898,801,170,0.5,45.7
59,540,898,625,180,0.75,59.9
60,514,898,717,180,0.25,54.6
61,340,845,893,170,0,41.1
62,320,845,834,180,0,40.3
63,360,750,900,200,12,70.67
64,284,950,822,160,1,42.9
65,356,950,847,160,0.5,43.6
66,463,898,698,180,0.25,50.3
67,540,898,625,180,1.25,59.9
68,248,900,808,175.89,3.608,50
69,248,900,808,175.89,3.608,50
70,350,500,1050,143.5,8.9,60.1
71,387,630,1135,200,3.29,51.039
72,360,950,686,180,0,42.4
73,378,845,907,170,0.5,44.9
74,540,845,677,180,1.75,61.1
75,552,1486,342,160,5.52,91.3
76,514,845,769,180,0.25,54.2
77,340,898,842,170,0,40.8
78,383,898,801,170,0,45.7
79,320,898,782,180,0,40
80,540,950,573,180,1.25,60
81,284,950,822,160,1.5,42.9
82,458,698,748,190,8.4,68.2
83,467,762,865,182,8.53,74.2
84,408.5,630,1135,200,3.68,53.006
85,302,898,828,170,0,40.8
86,400,845,914,160,1.5,49.6
87,258,630,1135,200,1.68,43.184
88,480,898,604,180,1.25,57
89,440,927,721,176,9.78,79.6
90,567,845,751,170,1,64.6
91,301,630,1135,200,2.26,44.003
92,320,845,938,160,1,45
93,302,950,776,170,0,41
94,320,898,886,160,1,42.6
95,567,950,648,170,1,62.4
96,567,898,700,170,1.5,63.9
97,340,950,734,170,0,43.3
98,360,845,789,180,0,42
99,302,845,880,170,1,41.5
100,330.36,768.88,857.57,179.74,6.02,56.6
101,383,950,749,170,0.5,45
102,400,989,863,160,0.5,49.1
103,340,898,786,170,0.5,45.1
104,340,845,838,170,0.5,45
105,425,845,868,170,0.5,47.7
106,360,898,848,160,1,48
107,486,845,818,170,1.5,58.8
108,463,845,750,180,0.25,52.7
109,463,845,750,180,1.25,52.7
110,425,950,764,170,0,46
111,425,898,816,170,0,46
112,320,950,835,160,1,42.6
113,220,900,916,156,3.2,45
114,220,900,916,156,3.2,45
115,330.36,754.18,840,180.38,6.02,59.26
116,275,900,827,184.9,3.44,48
117,438,723,774,191,8.1,69.5
118,510,950,628,170,1.5,61.7
119,356,898,899,160,1,44.5
120,360,845,900,160,1,48
121,356,845,951,160,0.5,46
122,356,845,951,160,1.5,46
123,440,924,720,176,8,76.9
124,486,950,714,170,1.5,56.1
125,378,898,855,170,0,42.5
126,348,848,783,174.46,4.576,58.6
127,411,898,680,180,0.75,47.3
128,302,845,880,170,0,41.5
129,400,950,811,160,0.5,49.4
130,344,630,1135,200,2.75,50.37
131,360,898,738,180,0.5,43.2
132,486,950,714,170,0.5,56.1
133,480,950,552,180,1.75,59.6
134,360,845,848,180,0,41.5
135,486,898,766,170,1,57.8
136,320,950,782,160,1,46.1
137,284,898,874,160,1,43.8
138,437,950,697,170,1.5,55.9
139,567,845,751,170,2,64.6
140,360,950,797,160,1,48.7
141,510,898,679,170,2,63.4
142,540,845,677,180,0.75,61.1
143,411,845,732,180,0.75,51
144,400,950,811,160,1.5,49.4
145,284,845,926,160,1,43.7
146,250,853,787,192.66,4.056,51.5
147,425,845,853,170,0.5,47.1
148,237,900,1034,133.2,2.96,49
149,360,750,900,200,12,73.7
150,350,840,768,207.87,2,4.096
151,320,845,886,160,1.5,47.7
152,340,950,734,170,1,43.3
153,400,845,914,160,0.5,49.6
154,320,845,834,180,0.5,40.3
155,302,898,828,170,1,40.8
156,302,950,776,170,1,41
157,514,898,717,180,0.75,54.6
158,331.33,768.88,857.57,179.74,6.08,55.9
159,328.5,533.7,625.1,225,0,40
160,383,898,801,170,1,45.7
161,220,881,686,176,4.4,47.5
162,340,845,893,170,0.5,41.1
163,340,950,790,170,0.5,41.3
164,220,900,916,156,3.2,49
165,220,900,916,156,3.2,49
166,220,900,916,156,3.2,49
167,220,900,916,156,3.2,49
168,220,900,916,156,3.2,49
169,220,900,916,156,3.2,49
170,378,950,803,170,0,41.8
171,417,759,828,182.4,4.56,61.82
172,463,898,698,180,0.75,50.3
173,220,900,916,156,3.2,44
174,540,898,625,180,1.75,59.9
175,400,989,863,160,1.5,49.1
176,330.36,768.88,840,180.05,5.97,55.3
177,514,845,769,180,0.75,54.2
178,427,844,779,243.9,4.336,59.4
179,510,750,900,209,12,77.15
180,378,845,907,170,1,44.9
181,405,845,805,180,0,43.6
182,533,950,701,160,2,67.8
183,411,950,628,180,0.5,45.7
184,320,898,834,160,1.5,48.5
185,320,898,782,180,0.5,40
186,360,950,686,180,0.5,42.4
187,333,500,1050,158,7.3,52.9
188,284,950,822,160,0.5,42.9
189,540,950,573,180,1.75,60
190,340,898,842,170,0.5,40.8
191,480,898,604,180,0.75,57
192,356,950,847,160,1,43.6
193,180,828,788,198,4.8,44.9
194,220,896,697,176,8,64.3
195,350,500,1050,161,6.9,58.7
196,437,898,749,170,1.5,56.6
197,360,845,789,180,0.5,42
198,412.5,520.1,612.7,203.5,0,44
199,320,845,938,160,0.5,45
200,322.5,630,1135,200,2.58,43.984
201,330.85,768.88,875.16,180.38,6.02,61.1
202,567,898,700,170,2,63.9
203,340,845,838,170,0,45
204,425,845,868,170,1,47.7
205,486,845,818,170,1,58.8
206,320,898,886,160,1.5,42.6
207,567,950,648,170,1.5,62.4
208,340,898,786,170,0,45.1
209,514,950,665,180,0.25,52.1
210,300,618,935,162,6.75,52.3
211,405,898,754,180,0,43
212,383,950,749,170,1,45
213,425,898,816,170,0.5,46
214,360,898,848,160,0.5,48
215,275,840,775,183.75,4.2,54.5
216,326,500,1050,158,5.1,54.3
217,425,950,764,170,0.5,46
218,510,845,731,170,2,64.4
219,330,898,699,176,9.11,67.2
220,360,898,797,180,0,40
221,330.36,754.18,875.16,180.05,6.08,61.3
222,411,898,680,180,1.25,47.3
223,360,845,848,180,0.5,41.5
224,437,845,801,170,1.5,56.8
225,360,845,900,160,0.5,48
226,360,898,738,180,1,43.2
227,500,788.07,758.33,140,10.5,88.98
228,320,950,835,160,1.5,42.6
229,333,766,835,180.84,4.384,50.24
230,510,950,628,170,1,61.7
231,378,898,855,170,0.5,42.5
232,315,673,1025,173,5.51,50.7
233,411,845,732,180,0.25,51
234,356,898,899,160,1.5,44.5
235,220,900,916,156,3.2,43
236,480,950,552,180,1.25,59.6
237,440,916,713,176,8.22,79.2
238,325,777,611,221,5.2,50.07
239,350,883,815,251.16,3.864,55.3
240,486,898,766,170,0.5,57.8
241,401.5,518.6,610.9,203.5,0,50
242,510,898,679,170,1.5,63.4
243,330.85,739.44,840,179.74,5.97,53.6
244,425,845,853,170,1,47.1
245,220,880,685,176,8.89,59.9
246,480,845,655,180,1.75,60.8
247,357,742,878,182,7.98,67.5
248,437,950,697,170,1,55.9
249,399,882,814,174.65,3.992,55
250,389,950,680,170,1.5,54.3
251,284,898,874,160,0.5,43.8
252,284,845,926,160,0.5,43.7
253,400,950,759,180,0,42.1
254,320,845,834,180,1,40.3
255,330,913,711,176,7.5,62.2
256,320,950,782,160,0.5,46.1
257,500,769.52,740.48,154,10.5,90.99
258,360,950,745,180,0,39.5
259,310,667,1018,170,6,51.2
260,500,769.85,740.8,154,10.5,83.15
261,360,950,797,160,0.5,48.7
262,220,900,982,132,3.2,51
263,514,898,717,180,1.25,54.6
264,320,845,886,160,1,47.7
265,350,840,768,302.08,4.096,51.7
266,340,845,893,170,1,41.1
267,407,761,815,181,7.5,70.4
268,225,652,908,175,4,41.42
269,514,845,769,180,1.25,54.2
270,463,898,698,180,1.25,50.3
271,540,750,900,209,12,77.82
272,405,845,805,180,0.5,43.6
273,340,950,790,170,1,41.3
274,378,845,907,170,1.5,44.9
275,440,775,866,182,9.35,77.9
276,378,950,803,170,0.5,41.8
277,300,613,927,175.5,6.75,59.1
278,320,898,782,180,1,40
279,411,950,628,180,1,45.7
280,400,898,811,180,0,41.5
281,360,950,686,180,1,42.4
282,360,845,789,180,1,42
283,340,898,842,170,1,40.8
284,320,898,834,160,1,48.5
285,457,950,764,160,1.75,61.5
286,600,898,646,180,0.75,60.5
287,533,950,701,160,1.5,67.8
288,400,845,863,180,0,41.3
289,437,898,749,170,1,56.6
290,331.33,754.18,840,179.74,6.02,53.1
291,533,898,753,160,2,69.4
292,280,900,946,156,3.2,45
293,486,845,818,170,0.5,58.8
294,405,950,702,180,0,41.5
295,356,950,847,160,1.5,43.6
296,453,950,608,170,2,61.9
297,405,898,754,180,0.5,43
298,450,845,821,180,0,44.5
299,330,899,700,176,4.4,60.9
300,360,845,848,180,1,41.5
301,514,950,665,180,0.75,52.1
302,567,950,648,170,2,62.4
303,510,845,731,170,1.5,64.4
304,330.85,754.18,875.16,179.74,6.08,52.9
305,425,898,816,170,1,46
306,360,898,797,180,0.5,40
307,437,845,801,170,1,56.8
308,300,663,923,175,4,54.69
309,412,752,887,182,8.25,73.4
310,480,845,655,180,1.25,60.8
311,378,898,855,170,1,42.5
312,480,950,552,180,0.75,59.6
313,389,845,783,170,1.5,55.3
314,453,898,659,170,2,62
315,377,562,861,227,3.7,56.1
316,510,898,679,170,1,63.4
317,350,500,1050,196,3.2,43
318,600,845,698,180,0.75,59.5
319,540,750,900,200,12,78.05
320,457,898,816,160,1.75,62.1
321,600,950,594,180,0.75,59.7
322,400,950,759,180,0.5,42.1
323,360,812,813,168,6,56
324,198,900,872,154.8,3.44,52
325,198,900,872,154.8,3.44,52
326,437,950,697,170,0.5,55.9
327,389,950,680,170,1,54.3
328,570,750,900,200,12,80.42
329,450,898,770,180,0,43.8
330,360,950,745,180,0.5,39.5
331,275,880,691,187,4.4,57.9
332,320,845,886,160,0.5,47.7
333,405,845,805,180,1,43.6
334,457,845,867,160,1.75,62
335,500,753,820,192.32,4.808,70.93
336,540,750,900,192,12,79.18
337,450,950,718,180,0,43.5
338,400,898,811,180,0.5,41.5
339,411,950,628,180,1.5,45.7
340,378,950,803,170,1,41.8
341,290,837,913,175.5,3.12,42.7
342,400,845,863,180,0.5,41.3
343,331.33,739.44,840,180.38,6.08,63.8
344,600,898,646,180,1.25,60.5
345,440,917,714,176,4.4,69.8
346,331.33,768.88,875.16,180.38,5.97,51.53
347,320,898,834,160,0.5,48.5
348,437,898,749,170,0.5,56.6
349,344,881,814,171.85,3.928,48.75
350,457,950,764,160,1.25,61.5
351,405,950,702,180,0.5,41.5
352,533,898,753,160,1.5,69.4
353,405,898,754,180,1,43
354,533,950,701,160,1,67.8
355,510,845,731,170,1,64.4
356,375,673,938,175,4,60.8
357,360,898,797,180,1,40

File: data/concrete_data_2023.csv
W/c ratio ,Cement Content ,Fine Aggregate ,Coarse Aggregate ,Water content ,SiO2 ,CaO ,Fe2O3 ,Al2O3 ,Specific Gravity ,Curing Days ,Replacement Percentage ,Compressive Strength
0.32 ,168 ,701 ,1052 ,120 ,62.6 ,5.8 ,4.5 ,20.9 ,2.01 ,1 ,50 ,7.7
0.4 ,385 ,729 ,1094 ,154 ,62.6 ,5.8 ,4.5 ,20.9 ,2.01 ,1 ,0 ,21.4
0.42 ,389 ,729 ,1093 ,164 ,62.6 ,5.8 ,4.5 ,20.9 ,2.01 ,1 ,0 ,30.5
0.32 ,168 ,701 ,1052 ,120 ,62.6 ,5.8 ,4.5 ,20.9 ,2.01 ,7 ,50 ,15.9
0.32 ,170 ,710 ,1066 ,122 ,62.6 ,5.8 ,4.5 ,20.9 ,2.01 ,7 ,50 ,20.9
0.32 ,391 ,740 ,1111 ,125 ,62.6 ,5.8 ,4.5 ,20.9 ,2.01 ,7 ,- ,30.5
0.4 ,385 ,729 ,1094 ,154 ,62.6 ,5.8 ,4.5 ,20.9 ,2.01 ,7 ,0 ,32.5
0.42 ,389 ,729 ,1093 ,164 ,62.6 ,5.8 ,4.5 ,20.9 ,2.01 ,7 , ,
0.32 ,168 ,701 ,1052 ,120 ,62.6 ,5.8 ,4.5 ,20.9 ,2.01 ,14 ,50 ,19.6
0.32 ,170 ,710 ,1066 ,122 ,62.6 ,5.8 ,4.5 ,20.9 ,2.01 ,14 ,50 ,27.1
0.32 ,391 ,740 ,1111 ,125 ,62.6 ,5.8 ,4.5 ,20.9 ,2.01 ,14 ,- ,37.5
0.4 ,385 ,729 ,1094 ,154 ,62.6 ,5.8 ,4.5 ,20.9 ,2.01 ,14 ,0 ,34.4
0.42 ,389 ,729 ,1093 ,164 ,62.6 ,5.8 ,4.5 ,20.9 ,2.01 ,14 ,0 ,41
0.32 ,168 ,701 ,1052 ,120 ,62.6 ,5.8 ,4.5 ,20.9 ,2.01 ,28 ,50 ,24
0.32 ,170 ,710 ,1066 ,122 ,62.6 ,5.8 ,4.5 ,20.9 ,2.01 ,28 ,50 ,30.5
0.32 ,391 ,740 ,1111 ,125 ,62.6 ,5.8 ,4.5 ,20.9 ,2.01 ,28 ,- ,43.8
0.32 ,391 ,740 ,1111 ,125 ,62.6 ,5.8 ,4.5 ,20.9 ,2.01 ,28 ,- ,43.3
0.4 ,385 ,729 ,1094 ,154 ,62.6 ,5.8 ,4.5 ,20.9 ,2.01 ,28 ,0 ,38.6
0.4 ,385 ,729 ,1094 ,154 ,62.6 ,5.8 ,4.5 ,20.9 ,2.01 ,28 ,0 ,38.8
0.42 ,389 ,729 ,1093 ,164 ,62.6 ,5.8 ,4.5 ,20.9 ,2.01 ,28 ,0 ,46.3
0.42 ,384 ,720 ,1081 ,162 ,62.6 ,5.8 ,4.5 ,20.9 ,2.01 ,28 ,0 ,42.1
0.32 ,168 ,701 ,1052 ,120 ,62.6 ,5.8 ,4.5 ,20.9 ,2.01 ,91 ,50 ,32.7
0.32 ,170 ,710 ,1066 ,122 ,62.6 ,5.8 ,4.5 ,20.9 ,2.01 ,91 ,50 ,41.6
0.32 ,391 ,740 ,1111 ,125 ,62.6 ,5.8 ,4.5 ,20.9 ,2.01 ,91 ,- ,53.7
0.4 ,385 ,729 ,1094 ,154 ,62.6 ,5.8 ,4.5 ,20.9 ,2.01 ,91 ,- ,43.4
0.42 ,389 ,729 ,1093 ,164 ,62.6 ,5.8 ,4.5 ,20.9 ,2.01 ,91 ,0 ,50.4
0.32 ,168 ,701 ,1052 ,120 ,62.6 ,5.8 ,4.5 ,20.9 ,2.01 ,365 ,50 ,40.3
0.32 ,170 ,710 ,1066 ,122 ,62.6 ,5.8 ,4.5 ,20.9 ,2.01 ,365 ,50 ,61.9
0.5 ,336 ,739 ,1105 ,167 ,52.4 ,13.4 ,4.7 ,23.4 ,2.08 ,1 ,0 ,16.7
0.45 ,247 ,845 ,846 ,186 ,52.4 ,13.4 ,4.7 ,23.4 ,2.08 ,1 ,40 ,8.7
0.4 ,238 ,844 ,844 ,189 ,52.4 ,13.4 ,4.7 ,23.4 ,2.08 ,1 ,40 ,10.7
0.35 ,232 ,846 ,847 ,136 ,52.4 ,13.4 ,4.7 ,23.4 ,2.08 ,1 ,40 ,16.6
0.45 ,207 ,845 ,843 ,188 ,52.4 ,13.4 ,4.7 ,23.4 ,2.08 ,1 ,50 ,6.1
0.4 ,200 ,842 ,843 ,161 ,52.4 ,13.4 ,4.7 ,23.4 ,2.08 ,1 ,50 ,7
0.35 ,197 ,856 ,856 ,138 ,52.4 ,13.4 ,4.7 ,23.4 ,2.08 ,1 ,50 ,7.8
0.45 ,169 ,833 ,853 ,190 ,52.4 ,13.4 ,4.7 ,23.4 ,2.08 ,1 ,60 ,5.2
0.4 ,163 ,851 ,851 ,164 ,52.4 ,13.4 ,4.7 ,23.4 ,2.08 ,1 ,60 ,4.9
0.35 ,161 ,866 ,864 ,141 ,52.4 ,13.4 ,4.7 ,23.4 ,2.08 ,1 ,60 ,7.3
0.5 ,336 ,739 ,1105 ,167 ,52.4 ,13.4 ,4.7 ,23.4 ,2.08 ,7 ,0 ,27.3
0.45 ,247 ,845 ,846 ,186 ,52.4 ,13.4 ,4.7 ,23.4 ,2.08 ,7 ,40 ,21.2
0.4 ,238 ,844 ,844 ,189 ,52.4 ,13.4 ,4.7 ,23.4 ,2.08 ,7 ,40 ,25.8
0.35 ,232 ,846 ,847 ,136 ,52.4 ,13.4 ,4.7 ,23.4 ,2.08 ,7 ,40 ,31.3
0.45 ,207 ,845 ,843 ,188 ,52.4 ,13.4 ,4.7 ,23.4 ,2.08 ,7 ,50 ,17.4
0.4 ,200 ,842 ,843 ,161 ,52.4 ,13.4 ,4.7 ,23.4 ,2.08 ,7 ,50 ,19.3
0.35 ,197 ,856 ,856 ,138 ,52.4 ,13.4 ,4.7 ,23.4 ,2.08 ,7 ,50 ,22.9
0.45 ,169 ,833 ,853 ,190 ,52.4 ,13.4 ,4.7 ,23.4 ,2.08 ,7 ,60 ,15.6
0.4 ,163 ,851 ,851 ,164 ,52.4 ,13.4 ,4.7 ,23.4 ,2.08 ,7 ,60 ,14.7
0.35 ,161 ,866 ,864 ,141 ,52.4 ,13.4 ,4.7 ,23.4 ,2.08 ,7 ,60 ,20.6
0.5 ,336 ,739 ,1105 ,167 ,52.4 ,13.4 ,4.7 ,23.4 ,2.08 ,28 ,0 ,34.6
0.45 ,247 ,845 ,846 ,186 ,52.4 ,13.4 ,4.7 ,23.4 ,2.08 ,28 ,40 ,34.6
0.4 ,238 ,844 ,844 ,189 ,52.4 ,13.4 ,4.7 ,23.4 ,2.08 ,28 ,40 ,37.8
0.35 ,232 ,846 ,847 ,136 ,52.4 ,13.4 ,4.7 ,23.4 ,2.08 ,28 ,40 ,48.3
0.45 ,207 ,845 ,843 ,188 ,52.4 ,13.4 ,4.7 ,23.4 ,2.08 ,28 ,50 ,33.2
0.4 ,200 ,842 ,843 ,161 ,52.4 ,13.4 ,4.7 ,23.4 ,2.08 ,28 ,50 ,34.9
0.35 ,197 ,856 ,856 ,138 ,52.4 ,13.4 ,4.7 ,23.4 ,2.08 ,28 ,50 ,28.9
0.45 ,169 ,833 ,853 ,190 ,52.4 ,13.4 ,4.7 ,23.4 ,2.08 ,28 ,60 ,30.2
0.4 ,163 ,851 ,851 ,164 ,52.4 ,13.4 ,4.7 ,23.4 ,2.08 ,28 ,60 ,26.2
0.35 ,161 ,866 ,864 ,141 ,52.4 ,13.4 ,4.7 ,23.4 ,2.08 ,28 ,60 ,35.8
0.64 ,300 , , , , , , , , , , ,
0.64 ,300 , , , , , , , , , , ,
0.31 ,231 ,852 ,1047 ,119 ,32.2 ,31.9 ,5.6 ,18.1 ,2.58 ,1 ,40 ,17
0.3 ,195 ,854 ,1041 ,120 ,34.9 ,27.6 ,6.2 ,19.6 ,2.62 ,1 ,50 ,7
0.3 ,156 ,834 ,1026 ,121 ,30.9 ,31.4 ,5.2 ,18.3 ,2.68 ,1 ,60 ,0.8
0.3 ,229 ,827 ,1040 ,115 ,32.2 ,31.9 ,5.6 ,18.1 ,2.58 ,1 ,40 ,9.7
0.29 ,193 ,836 ,1032 ,114 ,34.9 ,27.6 ,6.2 ,19.6 ,2.62 ,1 ,50 ,4.8
0.3 ,155 ,842 ,1016 ,116 ,30.9 ,31.4 ,5.2 ,18.3 ,2.68 ,1 ,60 ,2.3
0.3 ,229 ,844 ,1032 ,113 ,32.2 ,31.9 ,5.6 ,18.1 ,2.58 ,1 ,40 ,16.4
0.3 ,193 ,850 ,1126 ,116 ,34.9 ,27.6 ,6.2 ,19.6 ,2.62 ,1 ,50 ,13.1
0.3 ,154 ,818 ,1016 ,117 ,30.9 ,31.4 ,5.2 ,18.3 ,2.68 ,1 ,60 ,6.9
0.31 ,368 ,886 ,1085 ,115 ,- ,- ,- ,- ,- ,7 ,0 ,40.3
0.31 ,231 ,852 ,1047 ,119 ,32.2 ,31.9 ,5.6 ,18.1 ,2.58 ,7 ,40 ,42.8
0.3 ,195 ,854 ,1041 ,120 ,34.9 ,27.6 ,6.2 ,19.6 ,2.62 ,7 ,50 ,34.3
0.3 ,156 ,834 ,1026 ,121 ,30.9 ,31.4 ,5.2 ,18.3 ,2.68 ,7 ,60 ,26.9
0.3 ,229 ,827 ,1040 ,115 ,32.2 ,31.9 ,5.6 ,18.1 ,2.58 ,7 ,40 ,32.6
0.29 ,193 ,836 ,1032 ,114 ,34.9 ,27.6 ,6.2 ,19.6 ,2.62 ,7 ,50 ,23.4
0.3 ,155 ,842 ,1016 ,116 ,30.9 ,31.4 ,5.2 ,18.3 ,2.68 ,7 ,60 ,22.1
0.3 ,229 ,844 ,1032 ,113 ,32.2 ,31.9 ,5.6 ,18.1 ,2.58 ,7 ,40 ,37.7
0.3 ,193 ,850 ,1126 ,116 ,34.9 ,27.6 ,6.2 ,19.6 ,2.62 ,7 ,50 ,33.9
0.3 ,154 ,818 ,1016 ,117 ,30.9 ,31.4 ,5.2 ,18.3 ,2.68 ,7 ,60 ,25.8
0.31 ,368 ,886 ,1085 ,115 ,- ,- ,- ,- ,- ,28 ,0 ,48.6
0.31 ,231 ,852 ,1047 ,119 ,32.2 ,31.9 ,5.6 ,18.1 ,2.58 ,28 ,40 ,55.3
0.3 ,195 ,854 ,1041 ,120 ,34.9 ,27.6 ,6.2 ,19.6 ,2.62 ,28 ,50 ,44
0.3 ,156 ,834 ,1026 ,121 ,30.9 ,31.4 ,5.2 ,18.3 ,2.68 ,28 ,60 ,43.7
0.3 ,229 ,827 ,1040 ,115 ,32.2 ,31.9 ,5.6 ,18.1 ,2.58 ,28 ,40 ,44.6
0.29 ,193 ,836 ,1032 ,114 ,34.9 ,27.6 ,6.2 ,19.6 ,2.62 ,28 ,50 ,36.8
0.3 ,155 ,842 ,1016 ,116 ,30.9 ,31.4 ,5.2 ,18.3 ,2.68 ,28 ,60 ,28.6
0.3 ,229 ,844 ,1032 ,113 ,32.2 ,31.9 ,5.6 ,18.1 ,2.58 ,28 ,40 ,46.3
0.3 ,193 ,850 ,1126 ,116 ,34.9 ,27.6 ,6.2 ,19.6 ,2.62 ,28 ,50 ,42.2
0.3 ,154 ,818 ,1016 ,117 ,30.9 ,31.4 ,5.2 ,18.3 ,2.68 ,28 ,60 ,40
0.31 ,368 ,886 ,1085 ,115 ,- ,- ,- ,- ,- ,91 ,0 ,53
0.31 ,231 ,852 ,1047 ,119 ,32.2 ,31.9 ,5.6 ,18.1 ,2.58 ,91 ,40 ,67.9
0.3 ,195 ,854 ,1041 ,120 ,34.9 ,27.6 ,6.2 ,19.6 ,2.62 ,91 ,50 ,51.2
0.3 ,156 ,834 ,1026 ,121 ,30.9 ,31.4 ,5.2 ,18.3 ,2.68 ,91 ,60 ,54.4
0.3 ,229 ,827 ,1040 ,115 ,32.2 ,31.9 ,5.6 ,18.1 ,2.58 ,91 ,40 ,52.9
0.29 ,193 ,836 ,1032 ,114 ,34.9 ,27.6 ,6.2 ,19.6 ,2.62 ,91 ,50 ,43.4
0.3 ,155 ,842 ,1016 ,116 ,30.9 ,31.4 ,5.2 ,18.3 ,2.68 ,91 ,60 ,41.9
0.3 ,229 ,844 ,1032 ,113 ,32.2 ,31.9 ,5.6 ,18.1 ,2.58 ,91 ,40 ,51.1
0.3 ,193 ,850 ,1126 ,116 ,34.9 ,27.6 ,6.2 ,19.6 ,2.62 ,91 ,50 ,51.3
0.3 ,154 ,818 ,1016 ,117 ,30.9 ,31.4 ,5.2 ,18.3 ,2.68 ,91 ,60 ,44.2
0.31 ,368 ,886 ,1085 ,115 ,365 ,0 ,66.5 , , , , ,
0.31 ,231 ,852 ,1047 ,119 ,32.2 ,31.9 ,5.6 ,18.1 ,2.58 ,365 ,40 ,72.5
0.3 ,195 ,854 ,1041 ,120 ,34.9 ,27.6 ,6.2 ,19.6 ,2.62 ,365 ,50 ,66.9
0.3 ,156 ,834 ,1026 ,121 ,30.9 ,31.4 ,5.2 ,18.3 ,2.68 ,365 ,60 ,60.8
0.3 ,229 ,827 ,1040 ,115 ,32.2 ,31.9 ,5.6 ,18.1 ,2.58 ,365 ,40 ,63.3
0.29 ,193 ,836 ,1032 ,114 ,34.9 ,27.6 ,6.2 ,19.6 ,2.62 ,365 ,50 ,55.1
0.3 ,155 ,842 ,1016 ,116 ,30.9 ,31.4 ,5.2 ,18.3 ,2.68 ,365 ,60 ,52.9
0.3 ,229 ,844 ,1032 ,113 ,32.2 ,31.9 ,5.6 ,18.1 ,2.58 ,365 ,40 ,62.9
0.3 ,154 ,818 ,1016 ,117 ,30.9 ,31.4 ,5.2 ,18.3 ,2.68 ,365 ,60 ,55.7
0.31 ,155 ,616 ,1264 ,114 ,55.6 ,12.3 ,3.48 ,23.1 ,- ,28 ,33.2 ,
0.45 ,409 ,829 ,1026 ,184 ,59.15 ,5.93 ,3.85 ,21.63 ,- ,3 ,0 ,36.5
0.45 ,249.4 ,829 ,1026 ,184 ,59.15 ,5.93 ,3.85 ,21.63 ,- ,3 ,40 ,20.3
0.45 ,184.1 ,829 ,1026 ,184 ,59.15 ,5.93 ,3.85 ,21.63 ,- ,3 ,55 ,12.1
0.45 ,122.7 ,829 ,1026 ,184 ,59.15 ,5.93 ,3.85 ,21.63 ,- ,3 ,60 ,4.7
0.45 ,409 ,829 ,1026 ,184 ,59.15 ,5.93 ,3.85 ,21.63 ,- ,7 , ,
0.45 ,249.4 ,829 ,1026 ,184 ,59.15 ,5.93 ,3.85 ,21.63 ,- ,7 ,40 ,24.3
0.45 ,184.1 ,829 ,1026 ,184 ,59.15 ,5.93 ,3.85 ,21.63 ,- ,7 ,55 ,15
0.45 ,122.7 ,829 ,1026 ,184 ,59.15 ,5.93 ,3.85 ,21.63 ,- ,7 ,60 ,6.7
0.45 ,409 ,829 ,1026 ,184 ,59.15 ,5.93 ,3.85 ,21.63 ,- ,28 ,0 ,47.8
0.45 ,249.4 ,829 ,1026 ,184 ,59.15 ,5.93 ,3.85 ,21.63 ,- ,28 ,40 ,39.6
0.45 ,184.1 ,829 ,1026 ,184 ,59.15 ,5.93 ,3.85 ,21.63 ,- ,28 ,55 ,26.5
0.45 ,122.7 ,829 ,1026 ,184 ,59.15 ,5.93 ,3.85 ,21.63 ,- ,28 ,60 ,11.5
0.45 ,409 ,829 ,1026 ,184 ,59.15 ,5.93 ,3.85 ,21.63 ,- ,56 ,0 ,50.7
0.45 ,249.4 ,829 ,1026 ,184 ,59.15 ,5.93 ,3.85 ,21.63 ,- ,56 ,40 ,48.3
0.45 ,184.1 ,829 ,1026 ,184 ,59.15 ,5.93 ,3.85 ,21.63 ,- ,56 ,55 ,34.4
0.45 ,122.7 ,829 ,1026 ,184 ,59.15 ,5.93 ,3.85 ,21.63 ,- ,56 ,60 ,16
0.45 ,409 ,829 ,1026 ,184 ,59.15 ,5.93 ,3.85 ,21.63 ,- ,90 ,0 ,52.5
0.45 ,249.4 ,829 ,1026 ,184 ,59.15 ,5.93 ,3.85 ,21.63 ,- ,90 ,40 ,51.1
0.45 ,184.1 ,829 ,1026 ,184 ,59.15 ,5.93 ,3.85 ,21.63 ,- ,90 ,55 ,41.2
0.45 ,122.7 ,829 ,1026 ,184 ,59.15 ,5.93 ,3.85 ,21.63 ,- ,90 ,60 ,28.1
0.56 ,360 ,616 ,410 ,25.1 ,39.8 ,15.2 ,13.7 ,21.5 ,- ,28 ,0 ,43.2
0.56 ,322 ,611 ,408 ,23.9 ,39.8 ,15.2 ,13.7 ,21.5 ,- ,28 ,10 ,41.5
0.56 ,320 ,607 ,404 ,25.4 ,39.8 ,15.2 ,13.7 ,21.5 ,- ,28 ,10 ,46.2
0.56 ,284 ,607 ,405 ,23.3 ,39.8 ,15.2 ,13.7 ,21.5 ,- ,28 ,20 ,37.5
0.56 ,280 ,598 ,398 ,26 ,39.8 ,15.2 ,13.7 ,21.5 ,- ,28 ,20 ,43
0.56 ,247 ,604 ,402 ,22.7 ,39.8 ,15.2 ,13.7 ,21.5 ,- ,28 ,30 ,33.5
0.56 ,243 ,594 ,396 ,25 ,39.8 ,15.2 ,13.7 ,21.5 ,- ,28 ,30 ,36.5
0.34 ,400 ,600 ,1200 ,136 ,50.2 ,2.6 ,13.2 ,28.6 ,2.4 ,1 ,0 ,12.05
0.32 ,400 ,600 ,1200 ,128 ,50.2 ,2.6 ,13.2 ,28.6 ,2.4 ,1 ,0 ,33.51
0.28 ,120 ,600 ,1200 ,112 ,50.2 ,2.6 ,13.2 ,28.6 ,2.4 ,1 ,70 ,1.76
0.29 ,120 ,600 ,1200 ,116 ,50.2 ,2.6 ,13.2 ,28.6 ,2.4 ,1 ,70 ,7.09
0.33 ,200 ,600 ,1200 ,132 ,50.2 ,2.6 ,13.2 ,28.6 ,2.4 ,1 ,50 ,5.62
0.3 ,200 ,600 ,1200 ,120 ,50.2 ,2.6 ,13.2 ,28.6 ,2.4 ,1 ,50 ,28.25
0.34 ,400 ,600 ,1200 ,136 ,50.2 ,2.6 ,13.2 ,28.6 ,2.4 ,3 ,0 ,38.41
0.32 ,400 ,600 ,1200 ,128 ,50.2 ,2.6 ,13.2 ,28.6 ,2.4 ,3 ,0 ,45.27
0.28 ,120 ,600 ,1200 ,112 ,50.2 ,2.6 ,13.2 ,28.6 ,2.4 ,3 ,70 ,16.34
0.29 ,120 ,600 ,1200 ,116 ,50.2 ,2.6 ,13.2 ,28.6 ,2.4 ,3 ,70 ,16.64
0.33 ,200 ,600 ,1200 ,132 ,50.2 ,2.6 ,13.2 ,28.6 ,2.4 ,3 ,50 ,31.85
0.3 ,200 ,600 ,1200 ,120 ,50.2 ,2.6 ,13.2 ,28.6 ,2.4 ,3 ,50 ,35.3
0.34 ,400 ,600 ,1200 ,136 ,50.2 ,2.6 ,13.2 ,28.6 ,2.4 ,7 ,0 ,49.27
0.32 ,400 ,600 ,1200 ,128 ,50.2 ,2.6 ,13.2 ,28.6 ,2.4 ,7 ,0 ,52.63
0.28 ,120 ,600 ,1200 ,112 ,50.2 ,2.6 ,13.2 ,28.6 ,2.4 ,7 ,70 ,24.01
0.29 ,120 ,600 ,1200 ,116 ,50.2 ,2.6 ,13.2 ,28.6 ,2.4 ,7 ,70 ,18.6
0.33 ,200 ,600 ,1200 ,132 ,50.2 ,2.6 ,13.2 ,28.6 ,2.4 ,7 ,50 ,38
0.3 ,200 ,600 ,1200 ,120 ,50.2 ,2.6 ,13.2 ,28.6 ,2.4 ,7 ,50 ,48.3
0.34 ,400 ,600 ,1200 ,136 ,50.2 ,2.6 ,13.2 ,28.6 ,2.4 ,28 ,0 ,60.75
0.32 ,400 ,600 ,1200 ,128 ,50.2 ,2.6 ,13.2 ,28.6 ,2.4 ,28 ,0 ,64.95
0.28 ,120 ,600 ,1200 ,112 ,50.2 ,2.6 ,13.2 ,28.6 ,2.4 ,28 ,70 ,33.25
0.29 ,120 ,600 ,1200 ,116 ,50.2 ,2.6 ,13.2 ,28.6 ,2.4 ,28 ,70 ,30.55
0.33 ,200 ,600 ,1200 ,132 ,50.2 ,2.6 ,13.2 ,28.6 ,2.4 ,28 ,50 ,57
0.3 ,200 ,600 ,1200 ,120 ,50.2 ,2.6 ,13.2 ,28.6 ,2.4 ,28 ,50 ,66.55
0.34 ,400 ,600 ,1200 ,136 ,50.2 ,2.6 ,13.2 ,28.6 ,2.4 ,91 ,0 ,65.03
0.32 ,400 ,600 ,1200 ,128 ,50.2 ,2.6 ,13.2 ,28.6 ,2.4 ,91 ,0 ,68.1
0.28 ,120 ,600 ,1200 ,112 ,50.2 ,2.6 ,13.2 ,28.6 ,2.4 ,91 ,70 ,40.75
0.29 ,120 ,600 ,1200 ,116 ,50.2 ,2.6 ,13.2 ,28.6 ,2.4 ,91 ,70 ,41.1
0.33 ,200 ,600 ,1200 ,132 ,50.2 ,2.6 ,13.2 ,28.6 ,2.4 ,91 ,50 ,60.2
0.3 ,200 ,600 ,1200 ,120 ,50.2 ,2.6 ,13.2 ,28.6 ,2.4 ,91 ,50 ,79
0.34 ,400 ,600 ,1200 ,136 ,50.2 ,2.6 ,13.2 ,28.6 ,2.4 ,180 ,0 ,69.13
0.32 ,400 ,600 ,1200 ,128 ,50.2 ,2.6 ,13.2 ,28.6 ,2.4 ,180 ,0 ,72.29
0.28 ,120 ,600 ,1200 ,112 ,50.2 ,2.6 ,13.2 ,28.6 ,2.4 ,180 ,70 ,42.25
0.29 ,120 ,600 ,1200 ,116 ,50.2 ,2.6 ,13.2 ,28.6 ,2.4 ,180 ,70 ,43
0.33 ,200 ,600 ,1200 ,132 ,50.2 ,2.6 ,13.2 ,28.6 ,2.4 ,180 ,50 ,67.3
0.3 ,200 ,600 ,1200 ,120 ,50.2 ,2.6 ,13.2 ,28.6 ,2.4 ,180 ,50 ,81.6
0.34 ,400 ,600 ,1200 ,136 ,50.2 ,2.6 ,13.2 ,28.6 ,2.4 ,365 ,0 ,71
0.32 ,400 ,600 ,1200 ,128 ,50.2 ,2.6 ,13.2 ,28.6 ,2.4 ,365 ,0 ,77.08
0.28 ,120 ,600 ,1200 ,112 ,50.2 ,2.6 ,13.2 ,28.6 ,2.4 ,365 ,70 ,45
0.29 ,120 ,600 ,1200 ,116 ,50.2 ,2.6 ,13.2 ,28.6 ,2.4 ,365 ,70 ,48.05
0.33 ,200 ,600 ,1200 ,132 ,50.2 ,2.6 ,13.2 ,28.6 ,2.4 ,365 ,50 ,67.6
0.3 ,200 ,600 ,1200 ,120 ,50.2 ,2.6 ,13.2 ,28.6 ,2.4 ,365 ,50 ,83.6
0.4 ,400 ,585 ,1270 ,160 ,62.54 ,1.54 ,4.98 ,28 ,2.4 ,7 ,0 ,3.56
0.4 ,320 ,564 ,1270 ,160 ,62.54 ,1.54 ,4.98 ,28 ,2.4 ,7 ,20 ,3.38
0.4 ,280 ,554 ,1270 ,160 ,62.54 ,1.54 ,4.98 ,28 ,2.4 ,7 ,30 ,3.06
0.4 ,240 ,543 ,1270 ,160 ,62.54 ,1.54 ,4.98 ,28 ,2.4 ,7 ,40 ,2.81
0.4 ,200 ,533 ,1270 ,160 ,62.54 ,1.54 ,4.98 ,28 ,2.4 ,7 ,50 ,2.64
0.4 ,160 ,522 ,1270 ,160 ,62.54 ,1.54 ,4.98 ,28 ,2.4 ,7 ,60 ,2.48
0.34 ,400 ,649 ,1270 ,136 ,62.54 ,1.54 ,4.98 ,28 ,2.4 ,7 ,0 ,4.16
0.34 ,320 ,628 ,1270 ,136 ,62.54 ,1.54 ,4.98 ,28 ,2.4 ,7 ,20 ,4.26
0.34 ,280 ,618 ,1270 ,136 ,62.54 ,1.54 ,4.98 ,28 ,2.4 ,7 ,30 ,3.78
0.34 ,240 ,607 ,1270 ,136 ,62.54 ,1.54 ,4.98 ,28 ,2.4 ,7 ,40 ,3.25
0.34 ,200 ,596 ,1270 ,136 ,62.54 ,1.54 ,4.98 ,28 ,2.4 ,7 ,50 ,2.98
0.34 ,160 ,586 ,1270 ,136 ,62.54 ,1.54 ,4.98 ,28 ,2.4 ,7 ,60 ,2.84
0.3 ,400 ,692 ,1270 ,120 ,62.54 ,1.54 ,4.98 ,28 ,2.4 ,7 ,0 ,4.31
0.3 ,320 ,671 ,1270 ,120 ,62.54 ,1.54 ,4.98 ,28 ,2.4 ,7 ,20 ,4.49
0.3 ,280 ,660 ,1270 ,120 ,62.54 ,1.54 ,4.98 ,28 ,2.4 ,7 ,30 ,3.86
0.3 ,240 ,650 ,1270 ,120 ,62.54 ,1.54 ,4.98 ,28 ,2.4 ,7 ,40 ,3.65
0.3 ,200 ,639 ,1270 ,120 ,62.54 ,1.54 ,4.98 ,28 ,2.4 ,7 ,50 ,3.5
0.3 ,160 ,628 ,1270 ,120 ,62.54 ,1.54 ,4.98 ,28 ,2.4 ,7 ,60 ,3.4
0.4 ,400 ,585 ,1270 ,160 ,62.54 ,1.54 ,4.98 ,28 ,2.4 ,28 ,0 ,4.5
0.4 ,320 ,564 ,1270 ,160 ,62.54 ,1.54 ,4.98 ,28 ,2.4 ,28 ,20 ,4.32
0.4 ,280 ,554 ,1270 ,160 ,62.54 ,1.54 ,4.98 ,28 ,2.4 ,28 ,30 ,4.26
0.4 ,240 ,543 ,1270 ,160 ,62.54 ,1.54 ,4.98 ,28 ,2.4 ,28 ,40 ,4.19
0.4 ,200 ,533 ,1270 ,160 ,62.54 ,1.54 ,4.98 ,28 ,2.4 ,28 ,50 ,3.82
0.4 ,160 ,522 ,1270 ,160 ,62.54 ,1.54 ,4.98 ,28 ,2.4 ,28 ,60 ,3.64
0.34 ,400 ,649 ,1270 ,136 ,62.54 ,1.54 ,4.98 ,28 ,2.4 ,28 ,0 ,5.11
0.34 ,320 ,628 ,1270 ,136 ,62.54 ,1.54 ,4.98 ,28 ,2.4 ,28 ,20 ,5.17
0.34 ,280 ,618 ,1270 ,136 ,62.54 ,1.54 ,4.98 ,28 ,2.4 ,28 ,30 ,4.81
0.34 ,240 ,607 ,1270 ,136 ,62.54 ,1.54 ,4.98 ,28 ,2.4 ,28 ,40 ,4.78
0.34 ,200 ,596 ,1270 ,136 ,62.54 ,1.54 ,4.98 ,28 ,2.4 ,28 ,50 ,4.48
0.34 ,160 ,586 ,1270 ,136 ,62.54 ,1.54 ,4.98 ,28 ,2.4 ,28 ,60 ,4.19
0.3 ,400 ,692 ,1270 ,120 ,62.54 ,1.54 ,4.98 ,28 ,2.4 ,28 ,0 ,5.65
0.3 ,320 ,671 ,1270 ,120 ,62.54 ,1.54 ,4.98 ,28 ,2.4 ,28 ,20 ,6
0.3 ,280 ,660 ,1270 ,120 ,62.54 ,1.54 ,4.98 ,28 ,2.4 ,28 ,30 ,5.62
0.3 ,240 ,650 ,1270 ,120 ,62.54 ,1.54 ,4.98 ,28 ,2.4 ,28 ,40 ,5.47
0.3 ,200 ,639 ,1270 ,120 ,62.54 ,1.54 ,4.98 ,28 ,2.4 ,28 ,50 ,5.28
0.3 ,160 ,628 ,1270 ,120 ,62.54 ,1.54 ,4.98 ,28 ,2.4 ,28 ,60 ,4.75
0.4 ,400 ,585 ,1270 ,160 ,62.54 ,1.54 ,4.98 ,28 ,2.4 ,90 ,0 ,4.79
0.4 ,320 ,564 ,1270 ,160 ,62.54 ,1.54 ,4.98 ,28 ,2.4 ,90 ,20 ,4.72
0.4 ,280 ,554 ,1270 ,160 ,62.54 ,1.54 ,4.98 ,28 ,2.4 ,90 ,30 ,4.89
0.4 ,240 ,543 ,1270 ,160 ,62.54 ,1.54 ,4.98 ,28 ,2.4 ,90 ,40 ,4.95
0.4 ,200 ,533 ,1270 ,160 ,62.54 ,1.54 ,4.98 ,28 ,2.4 ,90 ,50 ,4.61
0.4 ,160 ,522 ,1270 ,160 ,62.54 ,1.54 ,4.98 ,28 ,2.4 ,90 ,60 ,4.44
0.34 ,400 ,649 ,1270 ,136 ,62.54 ,1.54 ,4.98 ,28 ,2.4 ,90 ,0 ,5.51
0.34 ,320 ,628 ,1270 ,136 ,62.54 ,1.54 ,4.98 ,28 ,2.4 ,90 ,20 ,5.6
0.34 ,280 ,618 ,1270 ,136 ,62.54 ,1.54 ,4.98 ,28 ,2.4 ,90 ,30 ,5.74
0.34 ,240 ,607 ,1270 ,136 ,62.54 ,1.54 ,4.98 ,28 ,2.4 ,90 ,40 ,5.81
0.34 ,200 ,596 ,1270 ,136 ,62.54 ,1.54 ,4.98 ,28 ,2.4 ,90 ,50 ,5.43
0.34 ,160 ,586 ,1270 ,136 ,62.54 ,1.54 ,4.98 ,28 ,2.4 ,90 ,60 ,4.92
0.3 ,400 ,692 ,1270 ,120 ,62.54 ,1.54 ,4.98 ,28 ,2.4 ,90 ,0 ,6.37
0.3 ,320 ,671 ,1270 ,120 ,62.54 ,1.54 ,4.98 ,28 ,2.4 ,90 ,20 ,6.35
0.3 ,280 ,660 ,1270 ,120 ,62.54 ,1.54 ,4.98 ,28 ,2.4 ,90 ,30 ,6.4
0.3 ,240 ,650 ,1270 ,120 ,62.54 ,1.54 ,4.98 ,28 ,2.4 ,90 ,40 ,6.57
0.3 ,200 ,639 ,1270 ,120 ,62.54 ,1.54 ,4.98 ,28 ,2.4 ,90 ,50 ,5.86
0.3 ,160 ,628 ,1270 ,120 ,62.54 ,1.54 ,4.98 ,28 ,2.4 ,90 ,60 ,5.25
0.4 ,400 ,585 ,1270 ,160 ,62.54 ,1.54 ,4.98 ,28 ,2.4 ,180 ,0 ,5.26
0.4 ,320 ,564 ,1270 ,160 ,62.54 ,1.54 ,4.98 ,28 ,2.4 ,180 ,20 ,5.44
0.4 ,280 ,554 ,1270 ,160 ,62.54 ,1.54 ,4.98 ,28 ,2.4 ,180 ,30 ,5.49
0.4 ,240 ,543 ,1270 ,160 ,62.54 ,1.54 ,4.98 ,28 ,2.4 ,180 ,40 ,5.68
0.4 ,200 ,533 ,1270 ,160 ,62.54 ,1.54 ,4.98 ,28 ,2.4 ,180 ,50 ,5.41
0.4 ,160 ,522 ,1270 ,160 ,62.54 ,1.54 ,4.98 ,28 ,2.4 ,180 ,60 ,5.16
0.34 ,400 ,649 ,1270 ,136 ,62.54 ,1.54 ,4.98 ,28 ,2.4 ,180 ,0 ,5.74
0.34 ,320 ,628 ,1270 ,136 ,62.54 ,1.54 ,4.98 ,28 ,2.4 ,180 ,20 ,6.07
0.34 ,280 ,618 ,1270 ,136 ,62.54 ,1.54 ,4.98 ,28 ,2.4 ,180 ,30 ,6.2
0.34 ,240 ,607 ,1270 ,136 ,62.54 ,1.54 ,4.98 ,28 ,2.4 ,180 ,40 ,6.2
0.34 ,200 ,596 ,1270 ,136 ,62.54 ,1.54 ,4.98 ,28 ,2.4 ,180 ,50 ,5.77
0.34 ,160 ,586 ,1270 ,136 ,62.54 ,1.54 ,4.98 ,28 ,2.4 ,180 ,60 ,5.17
0.3 ,400 ,692 ,1270 ,120 ,62.54 ,1.54 ,4.98 ,28 ,2.4 ,180 ,0 ,6.49
0.3 ,320 ,671 ,1270 ,120 ,62.54 ,1.54 ,4.98 ,28 ,2.4 ,180 ,20 ,6.6
0.3 ,280 ,660 ,1270 ,120 ,62.54 ,1.54 ,4.98 ,28 ,2.4 ,180 ,30 ,6.66
0.3 ,240 ,650 ,1270 ,120 ,62.54 ,1.54 ,4.98 ,28 ,2.4 ,180 ,40 ,6.71
0.3 ,200 ,639 ,1270 ,120 ,62.54 ,1.54 ,4.98 ,28 ,2.4 ,180 ,50 ,5.95
0.3 ,160 ,628 ,1270 ,120 ,62.54 ,1.54 ,4.98 ,28 ,2.4 ,180 ,60 ,5.45
0.4 ,400 ,585 ,1270 ,160 ,62.54 ,1.54 ,4.98 ,28 ,2.4 ,256 ,0 ,5.49
0.4 ,320 ,564 ,1270 ,160 ,62.54 ,1.54 ,4.98 ,28 ,2.4 ,256 ,20 ,5.61
0.4 ,280 ,554 ,1270 ,160 ,62.54 ,1.54 ,4.98 ,28 ,2.4 ,256 ,30 ,5.64
0.4 ,240 ,543 ,1270 ,160 ,62.54 ,1.54 ,4.98 ,28 ,2.4 ,256 ,40 ,5.83
0.4 ,200 ,533 ,1270 ,160 ,62.54 ,1.54 ,4.98 ,28 ,2.4 ,256 ,50 ,5.59
0.4 ,160 ,522 ,1270 ,160 ,62.54 ,1.54 ,4.98 ,28 ,2.4 ,256 ,60 ,5.34
0.34 ,400 ,649 ,1270 ,136 ,62.54 ,1.54 ,4.98 ,28 ,2.4 ,256 ,0 ,6.11
0.34 ,320 ,628 ,1270 ,136 ,62.54 ,1.54 ,4.98 ,28 ,2.4 ,256 ,20 ,6.19
0.34 ,280 ,618 ,1270 ,136 ,62.54 ,1.54 ,4.98 ,28 ,2.4 ,256 ,30 ,6.33
0.34 ,240 ,607 ,1270 ,136 ,62.54 ,1.54 ,4.98 ,28 ,2.4 ,256 ,40 ,6.57
0.34 ,200 ,596 ,1270 ,136 ,62.54 ,1.54 ,4.98 ,28 ,2.4 ,256 ,50 ,6.32
0.34 ,160 ,586 ,1270 ,136 ,62.54 ,1.54 ,4.98 ,28 ,2.4 ,256 ,60 ,5.61
0.3 ,400 ,692 ,1270 ,120 ,62.54 ,1.54 ,4.98 ,28 ,2.4 ,256 ,0 ,6.93
0.3 ,320 ,671 ,1270 ,120 ,62.54 ,1.54 ,4.98 ,28 ,2.4 ,256 ,20 ,7.04
0.3 ,280 ,660 ,1270 ,120 ,62.54 ,1.54 ,4.98 ,28 ,2.4 ,256 ,30 ,7.08
0.3 ,240 ,650 ,1270 ,120 ,62.54 ,1.54 ,4.98 ,28 ,2.4 ,256 ,40 ,7.28
0.3 ,200 ,639 ,1270 ,120 ,62.54 ,1.54 ,4.98 ,28 ,2.4 ,256 ,50 ,6.67
0.3 ,160 ,628 ,1270 ,120 ,62.54 ,1.54 ,4.98 ,28 ,2.4 ,256 ,60 ,5.6
0.4 ,400 ,585 ,1270 ,160 ,62.54 ,1.54 ,4.98 ,28 ,2.4 ,365 ,0 ,5.74
0.4 ,320 ,564 ,1270 ,160 ,62.54 ,1.54 ,4.98 ,28 ,2.4 ,365 ,20 ,5.84
0.4 ,280 ,554 ,1270 ,160 ,62.54 ,1.54 ,4.98 ,28 ,2.4 ,365 ,30 ,5.96
0.4 ,240 ,543 ,1270 ,160 ,62.54 ,1.54 ,4.98 ,28 ,2.4 ,365 ,40 ,6.06
0.4 ,200 ,533 ,1270 ,160 ,62.54 ,1.54 ,4.98 ,28 ,2.4 ,365 ,50 ,5.84
0.4 ,160 ,522 ,1270 ,160 ,62.54 ,1.54 ,4.98 ,28 ,2.4 ,365 ,60 ,5.48
0.34 ,400 ,649 ,1270 ,136 ,62.54 ,1.54 ,4.98 ,28 ,2.4 ,365 ,0 ,6.27
0.34 ,320 ,628 ,1270 ,136 ,62.54 ,1.54 ,4.98 ,28 ,2.4 ,365 ,20 ,6.33
0.34 ,280 ,618 ,1270 ,136 ,62.54 ,1.54 ,4.98 ,28 ,2.4 ,365 ,30 ,6.54
0.34 ,240 ,607 ,1270 ,136 ,62.54 ,1.54 ,4.98 ,28 ,2.4 ,365 ,40 ,6.71
0.34 ,200 ,596 ,1270 ,136 ,62.54 ,1.54 ,4.98 ,28 ,2.4 ,365 ,50 ,6.43
0.34 ,160 ,586 ,1270 ,136 ,62.54 ,1.54 ,4.98 ,28 ,2.4 ,365 ,60 ,5.78
0.3 ,400 ,692 ,1270 ,120 ,62.54 ,1.54 ,4.98 ,28 ,2.4 ,365 ,0 ,7.06
0.3 ,320 ,671 ,1270 ,120 ,62.54 ,1.54 ,4.98 ,28 ,2.4 ,365 ,20 ,7.06
0.3 ,280 ,660 ,1270 ,120 ,62.54 ,1.54 ,4.98 ,28 ,2.4 ,365 ,30 ,7.39
0.3 ,240 ,650 ,1270 ,120 ,62.54 ,1.54 ,4.98 ,28 ,2.4 ,365 ,40 ,7.5
0.3 ,200 ,639 ,1270 ,120 ,62.54 ,1.54 ,4.98 ,28 ,2.4 ,365 ,50 ,7.4
0.3 ,160 ,628 ,1270 ,120 ,62.54 ,1.54 ,4.98 ,28 ,2.4 ,365 ,60 ,6.22
- ,250 ,1285 ,555 ,218 ,57.55 ,2.1 ,6.5 ,25.16 ,- ,28 ,0 ,23.1
- ,200 ,1293 ,558 ,216 ,57.55 ,2.1 ,6.5 ,25.16 ,- ,28 ,15 ,21.3
- ,200 ,1266 ,547 ,219 ,57.55 ,2.1 ,6.5 ,25.16 ,- ,28 ,25 ,22.4
- ,200 ,1246 ,538 ,221 ,57.55 ,2.1 ,6.5 ,25.16 ,- ,28 ,33 ,22.9
- ,200 ,1225 ,529 ,224 ,57.55 ,2.1 ,6.5 ,25.16 ,- ,28 ,42 ,22.7
- ,200 ,1203 ,519 ,229 ,57.55 ,2.1 ,6.5 ,25.16 ,- ,28 ,50 ,21.4
- ,200 ,1184 ,511 ,232 ,57.55 ,2.1 ,6.5 ,25.16 ,- ,28 ,58 ,20
- ,300 ,1242 ,536 ,225 ,57.55 ,2.1 ,6.5 ,25.16 ,- ,28 ,0 ,29.5
- ,240 ,1251 ,540 ,223 ,57.55 ,2.1 ,6.5 ,25.16 ,- ,28 ,15 ,27.1
- ,240 ,1221 ,527 ,225 ,57.55 ,2.1 ,6.5 ,25.16 ,- ,28 ,25 ,29.2
- ,240 ,1195 ,516 ,228 ,57.55 ,2.1 ,6.5 ,25.16 ,- ,28 ,33 ,29.6
- ,240 ,1176 ,508 ,231 ,57.55 ,2.1 ,6.5 ,25.16 ,- ,28 ,42 ,29.8
- ,240 ,1146 ,495 ,236 ,57.55 ,2.1 ,6.5 ,25.16 ,- ,28 ,50 ,28.5
- ,240 ,1122 ,484 ,240 ,57.55 ,2.1 ,6.5 ,25.16 ,- ,28 ,58 ,26.9
- ,350 ,1197 ,517 ,232 ,57.55 ,2.1 ,6.5 ,25.16 ,- ,28 ,0 ,35.7
- ,280 ,1208 ,522 ,230 ,57.55 ,2.1 ,6.5 ,25.16 ,- ,28 ,15 ,33
- ,280 ,1174 ,507 ,232 ,57.55 ,2.1 ,6.5 ,25.16 ,- ,28 ,25 ,35.6
- ,280 ,1142 ,493 ,236 ,57.55 ,2.1 ,6.5 ,25.16 ,- ,28 ,33 ,36.2
- ,280 ,1114 ,481 ,240 ,57.55 ,2.1 ,6.5 ,25.16 ,- ,28 ,42 ,36.5
- ,280 ,1088 ,470 ,245 ,57.55 ,2.1 ,6.5 ,25.16 ,- ,28 ,50 ,35.5
- ,280 ,1058 ,457 ,249 ,57.55 ,2.1 ,6.5 ,25.16 ,- ,28 ,58 ,33.6
- ,400 ,1154 ,498 ,239 ,57.55 ,2.1 ,6.5 ,25.16 ,- ,28 ,0 ,41.5
- ,320 ,1159 ,501 ,237 ,57.55 ,2.1 ,6.5 ,25.16 ,- ,28 ,15 ,39.3
- ,320 ,1122 ,484 ,240 ,57.55 ,2.1 ,6.5 ,25.16 ,- ,28 ,25 ,41.4
- ,320 ,1096 ,473 ,243 ,57.55 ,2.1 ,6.5 ,25.16 ,- ,28 ,33 ,42.5
- ,320 ,1062 ,458 ,247 ,57.55 ,2.1 ,6.5 ,25.16 ,- ,28 ,42 ,42.7
- ,320 ,1032 ,446 ,251 ,57.55 ,2.1 ,6.5 ,25.16 ,- ,28 ,50 ,41.2
- ,320 ,1009 ,436 ,255 ,57.55 ,2.1 ,6.5 ,25.16 ,- ,28 ,58 ,39.5
- ,250 ,1285 ,555 ,218 ,57.55 ,2.1 ,6.5 ,25.16 ,- ,180 ,0 ,26.6
- ,200 ,1293 ,558 ,216 ,57.55 ,2.1 ,6.5 ,25.16 ,- ,180 ,15 ,25
- ,200 ,1266 ,547 ,219 ,57.55 ,2.1 ,6.5 ,25.16 ,- ,180 ,25 ,26.7
- ,200 ,1246 ,538 ,221 ,57.55 ,2.1 ,6.5 ,25.16 ,- ,180 ,33 ,27.2
- ,200 ,1225 ,529 ,224 ,57.55 ,2.1 ,6.5 ,25.16 ,- ,180 ,42 ,27.1
- ,200 ,1203 ,519 ,229 ,57.55 ,2.1 ,6.5 ,25.16 ,- ,180 ,50 ,25.7
- ,200 ,1184 ,511 ,232 ,57.55 ,2.1 ,6.5 ,25.16 ,- ,180 ,58 ,24.2
- ,300 ,1242 ,536 ,225 ,57.55 ,2.1 ,6.5 ,25.16 ,- ,180 ,0 ,34.2
- ,240 ,1251 ,540 ,223 ,57.55 ,2.1 ,6.5 ,25.16 ,- ,180 ,15 ,32.2
- ,240 ,1221 ,527 ,225 ,57.55 ,2.1 ,6.5 ,25.16 ,- ,180 ,25 ,34.6
- ,240 ,1195 ,516 ,228 ,57.55 ,2.1 ,6.5 ,25.16 ,- ,180 ,33 ,35.3
- ,240 ,1176 ,508 ,231 ,57.55 ,2.1 ,6.5 ,25.16 ,- ,180 ,42 ,35.6
- ,240 ,1146 ,495 ,236 ,57.55 ,2.1 ,6.5 ,25.16 ,- ,180 ,50 ,34.2
- ,240 ,1122 ,484 ,240 ,57.55 ,2.1 ,6.5 ,25.16 ,- ,180 ,58 ,32.6
- ,350 ,1197 ,517 ,232 ,57.55 ,2.1 ,6.5 ,25.16 ,- ,180 ,0 ,41.4
- ,280 ,1208 ,522 ,230 ,57.55 ,2.1 ,6.5 ,25.16 ,- ,180 ,15 ,38.9
- ,280 ,1174 ,507 ,232 ,57.55 ,2.1 ,6.5 ,25.16 ,- ,180 ,25 ,42.2
- ,280 ,1142 ,493 ,236 ,57.55 ,2.1 ,6.5 ,25.16 ,- ,180 ,33 ,43.3
- ,280 ,1114 ,481 ,240 ,57.55 ,2.1 ,6.5 ,25.16 ,- ,180 ,42 ,43.4
- ,280 ,1088 ,470 ,245 ,57.55 ,2.1 ,6.5 ,25.16 ,- ,180 ,50 ,42.5
- ,280 ,1058 ,457 ,249 ,57.55 ,2.1 ,6.5 ,25.16 ,- ,180 ,58 ,40.8
- ,400 ,1154 ,498 ,239 ,57.55 ,2.1 ,6.5 ,25.16 ,- ,180 ,0 ,48
- ,320 ,1159 ,501 ,237 ,57.55 ,2.1 ,6.5 ,25.16 ,- ,180 ,15 ,46.3
- ,320 ,1122 ,484 ,240 ,57.55 ,2.1 ,6.5 ,25.16 ,- ,180 ,25 ,49.3
- ,320 ,1096 ,473 ,243 ,57.55 ,2.1 ,6.5 ,25.16 ,- ,180 ,33 ,50.7
- ,320 ,1062 ,458 ,247 ,57.55 ,2.1 ,6.5 ,25.16 ,- ,180 ,42 ,50.9
- ,320 ,1032 ,446 ,251 ,57.55 ,2.1 ,6.5 ,25.16 ,- ,180 ,50 ,49.7
- ,320 ,1009 ,436 ,255 ,57.55 ,2.1 ,6.5 ,25.16 ,- ,180 ,58 ,48.3
0.38 ,347 ,864 ,1039 ,132 ,- ,- ,- ,- ,- ,28 ,0 ,59
0.31 ,157 ,827 ,1152 ,109 ,45.2 ,1.36 ,24.83 ,20.7 ,- ,28 ,56 ,68
0.46 ,304 ,830 ,1.68 ,139 ,- ,- ,- ,- ,- ,28 ,0 ,49
0.35 ,154 ,768 ,1129 ,123 ,45.2 ,1.36 ,24.83 ,20.7 ,- ,28 ,56 ,52
0.38 ,152 ,772 ,698 ,130 ,45.2 ,1.36 ,24.83 ,20.7 ,- ,28 ,56 ,26
0.39 ,153 ,755 ,609 ,136 ,45.2 ,1.36 ,24.83 ,20.7 ,- ,28 ,56 ,21
0.38 ,153 ,757 ,726 ,131 ,45.2 ,1.36 ,24.83 ,20.7 ,- ,28 ,56 ,31
0.33 ,154 ,645 ,1198 ,120 ,49.02 ,2.37 ,12.31 ,26.69 ,- ,28 ,58 ,32
0.33 ,149 ,631 ,1173 ,118 ,49.02 ,2.37 ,12.31 ,26.69 ,- ,28 ,58 ,38
0.33 ,152 ,645 ,1203 ,119 ,46.2 ,14.93 ,7.7 ,15.6 ,- ,28 ,58 ,37
0.33 ,154 ,650 ,1209 ,120 ,46.38 ,19.34 ,7.38 ,15.32 ,- ,28 ,58 ,37
0.33 ,152 ,638 ,1187 ,119 ,47.33 ,1.81 ,13.82 ,25.44 ,- ,28 ,58 ,33
0.36 ,500 ,876 ,876 ,180 ,50.5 ,2.6 ,7.4 ,24.7 ,- ,1 ,0 ,38
0.36 ,400 ,845 ,876 ,180 ,50.5 ,2.6 ,7.4 ,24.7 ,- ,1 ,20 ,19
0.36 ,300 ,813 ,876 ,180 ,50.5 ,2.6 ,7.4 ,24.7 ,- ,1 ,40 ,17
0.36 ,200 ,782 ,876 ,180 ,50.5 ,2.6 ,7.4 ,24.7 ,- ,1 ,60 ,5
0.36 ,100 ,751 ,876 ,180 ,50.5 ,2.6 ,7.4 ,24.7 ,- ,1 ,80 ,
0.36 ,500 ,876 ,876 ,180 ,50.5 ,2.6 ,7.4 ,24.7 ,- ,7 ,0 ,65
0.36 ,400 ,845 ,876 ,180 ,50.5 ,2.6 ,7.4 ,24.7 ,- ,7 ,20 ,42
0.36 ,300 ,813 ,876 ,180 ,50.5 ,2.6 ,7.4 ,24.7 ,- ,7 ,40 ,42
0.36 ,200 ,782 ,876 ,180 ,50.5 ,2.6 ,7.4 ,24.7 ,- ,7 ,60 ,21.5
0.36 ,100 ,751 ,876 ,180 ,50.5 ,2.6 ,7.4 ,24.7 ,- ,7 ,80 ,6
0.36 ,500 ,876 ,876 ,180 ,50.5 ,2.6 ,7.4 ,24.7 ,- ,28 ,0 ,72
0.36 ,400 ,845 ,876 ,180 ,50.5 ,2.6 ,7.4 ,24.7 ,- ,28 ,20 ,55
0.36 ,300 ,813 ,876 ,180 ,50.5 ,2.6 ,7.4 ,24.7 ,- ,28 ,40 ,58
0.36 ,200 ,782 ,876 ,180 ,50.5 ,2.6 ,7.4 ,24.7 ,- ,28 ,60 ,32.5
0.36 ,100 ,751 ,876 ,180 ,50.5 ,2.6 ,7.4 ,24.7 ,- ,28 ,80 ,10
0.36 ,500 ,876 ,876 ,180 ,50.5 ,2.6 ,7.4 ,24.7 ,- ,56 ,0 ,85
0.36 ,400 ,845 ,876 ,180 ,50.5 ,2.6 ,7.4 ,24.7 ,- ,56 ,20 ,61
0.36 ,300 ,813 ,876 ,180 ,50.5 ,2.6 ,7.4 ,24.7 ,- ,56 ,40 ,69
0.36 ,200 ,782 ,876 ,180 ,50.5 ,2.6 ,7.4 ,24.7 ,- ,56 ,60 ,39
0.36 ,100 ,751 ,876 ,180 ,50.5 ,2.6 ,7.4 ,24.7 ,- ,56 ,80 ,12
0.35 ,404 ,570 ,353 ,202 ,59.18 ,2.38 ,8.8 ,22.8 ,2.3 ,3 ,30 ,24
0.35 ,404 ,570 ,353 ,202 ,59.18 ,2.38 ,8.8 ,22.8 ,2.3 ,3 ,30 ,30
0.35 ,404 ,570 ,353 ,202 ,59.18 ,2.38 ,8.8 ,22.8 ,2.3 ,3 ,30 ,30
0.3 ,333 ,545 ,338 ,200 ,59.18 ,2.38 ,8.8 ,22.8 ,2.3 ,3 ,50 ,15
0.3 ,333 ,545 ,338 ,193 ,59.18 ,2.38 ,8.8 ,22.8 ,2.3 ,3 ,50 ,23
0.3 ,333 ,545 ,338 ,195 ,59.18 ,2.38 ,8.8 ,22.8 ,2.3 ,3 ,50 ,23
0.35 ,404 ,570 ,353 ,202 ,59.18 ,2.38 ,8.8 ,22.8 ,2.3 ,7 ,30 ,32
0.35 ,404 ,570 ,353 ,202 ,59.18 ,2.38 ,8.8 ,22.8 ,2.3 ,7 ,30 ,39
0.35 ,404 ,570 ,353 ,202 ,59.18 ,2.38 ,8.8 ,22.8 ,2.3 ,7 ,30 ,40
0.3 ,333 ,545 ,338 ,200 ,59.18 ,2.38 ,8.8 ,22.8 ,2.3 ,7 ,50 ,19
0.3 ,333 ,545 ,338 ,193 ,59.18 ,2.38 ,8.8 ,22.8 ,2.3 ,7 ,50 ,32
0.3 ,333 ,545 ,338 ,195 ,59.18 ,2.38 ,8.8 ,22.8 ,2.3 ,7 ,50 ,32
0.35 ,404 ,570 ,353 ,202 ,59.18 ,2.38 ,8.8 ,22.8 ,2.3 ,28 ,30 ,49
0.35 ,404 ,570 ,353 ,202 ,59.18 ,2.38 ,8.8 ,22.8 ,2.3 ,28 ,30 ,53
0.35 ,404 ,570 ,353 ,202 ,59.18 ,2.38 ,8.8 ,22.8 ,2.3 ,28 ,30 ,57.5
0.3 ,333 ,545 ,338 ,200 ,59.18 ,2.38 ,8.8 ,22.8 ,2.3 ,28 ,50 ,22
0.3 ,333 ,545 ,338 ,193 ,59.18 ,2.38 ,8.8 ,22.8 ,2.3 ,28 ,50 ,42
0.3 ,333 ,545 ,338 ,195 ,59.18 ,2.38 ,8.8 ,22.8 ,2.3 ,28 ,50 ,49
0.42 ,202.4 ,707.5 ,1057.3 ,180.4 ,33.1 ,28.5 ,6.53 ,11.6 ,2.37 ,3 ,60 ,10
0.42 ,201.9 ,707.5 ,1057.3 ,180.7 ,55.8 ,5.87 ,8.31 ,21 ,2.39 ,3 ,60 ,7
0.42 ,202.4 ,707.5 , , , , , , , , , ,
0.42 ,201.9 ,707.5 , , , , , , , , , ,
0.42 ,202.4 ,707.5 ,1057.3 ,180.4 ,33.1 ,28.5 ,6.53 ,11.6 ,2.37 ,28 ,60 ,34
0.42 ,201.9 ,707.5 ,1057.3 ,180.7 ,55.8 ,5.87 ,8.31 ,21 ,2.39 ,28 ,60 ,24
0.42 ,202.4 ,707.5 , , , , , , , , , ,
0.42 ,201.9 ,707.5 , , , , , , , , , ,
0.42 ,202.4 ,707.5 ,1057.3 ,180.4 ,33.1 ,28.5 ,6.53 ,11.6 ,2.37 ,90 ,60 ,46
0.42 ,201.9 ,707.5 ,1057.3 ,180.7 ,55.8 ,5.87 ,8.31 ,21 ,2.39 ,90 ,60 ,31
0.42 ,202.4 ,707.5 , , , , , , , , , ,
0.42 ,201.9 ,707.5 , , , , , , , , , ,
0.75 ,255 ,1745 ,- ,190 ,47.8 ,7.1 ,3.8 ,30.7 ,- ,3 ,0 ,10.5
0.49 ,385 ,1680 ,- ,190 ,47.8 ,7.1 ,3.8 ,30.7 ,- ,3 ,0 ,23.5
0.37 ,510 ,1675 ,- ,190 ,47.8 ,7.1 ,3.8 ,30.7 ,- ,3 ,0 ,39
0.7 ,215 ,1970 ,- ,175 ,47.8 ,7.1 ,3.8 ,30.7 ,- ,3 ,15 ,10.5
0.45 ,330 ,1850 ,- ,175 ,47.8 ,7.1 ,3.8 ,30.7 ,- ,3 ,15 ,23
0.35 ,420 ,1740 ,- ,175 ,47.8 ,7.1 ,3.8 ,30.7 ,- ,3 ,15 ,38.5
0.63 ,190 ,1950 ,- ,170 ,47.8 ,7.1 ,3.8 ,30.7 ,- ,3 ,30 ,10
0.41 ,290 ,1820 ,- ,170 ,47.8 ,7.1 ,3.8 ,30.7 ,- ,3 ,30 ,23
0.33 ,360 ,1700 ,- ,170 ,47.8 ,7.1 ,3.8 ,30.7 ,- ,3 ,30 ,38
0.53 ,170 ,1925 ,- ,165 ,47.8 ,7.1 ,3.8 ,30.7 ,- ,3 ,45 ,9.5
0.24 ,270 ,1755 ,- ,165 ,47.8 ,7.1 ,3.8 ,30.7 ,- ,3 ,45 ,21.5
0.36 ,350 ,1545 ,- ,165 ,47.8 ,7.1 ,3.8 ,30.7 ,- ,3 ,45 ,33.5
0.75 ,255 ,1745 ,- ,190 ,47.8 ,7.1 ,3.8 ,30.7 ,- ,7 ,0 ,16.5
0.49 ,385 ,1680 ,- ,190 ,47.8 ,7.1 ,3.8 ,30.7 ,- ,7 ,0 ,34.5
0.37 ,510 ,1675 ,- ,190 ,47.8 ,7.1 ,3.8 ,30.7 ,- ,7 ,0 ,52.5
0.7 ,215 ,1970 ,- ,175 ,47.8 ,7.1 ,3.8 ,30.7 ,- ,7 ,15 ,16
0.45 ,330 ,1850 ,- ,175 ,47.8 ,7.1 ,3.8 ,30.7 ,- ,7 ,15 ,33
0.35 ,420 ,1740 ,- ,175 ,47.8 ,7.1 ,3.8 ,30.7 ,- ,7 ,15 ,51
0.63 ,190 ,1950 ,- ,170 ,47.8 ,7.1 ,3.8 ,30.7 ,- ,7 ,30 ,15
0.41 ,290 ,1820 ,- ,170 ,47.8 ,7.1 ,3.8 ,30.7 ,- ,7 ,30 ,32
0.33 ,360 ,1700 ,- ,170 ,47.8 ,7.1 ,3.8 ,30.7 ,- ,7 ,30 ,48
0.53 ,170 ,1925 ,- ,165 ,47.8 ,7.1 ,3.8 ,30.7 ,- ,7 ,45 ,14
0.24 ,270 ,1755 ,- ,165 ,47.8 ,7.1 ,3.8 ,30.7 ,- ,7 ,45 ,30
0.36 ,350 ,1545 ,- ,165 ,47.8 ,7.1 ,3.8 ,30.7 ,- ,7 ,45 ,45
0.75 ,255 ,1745 ,- ,190 ,47.8 ,7.1 ,3.8 ,30.7 ,- ,14 ,0 ,20.5
0.49 ,385 ,1680 ,- ,190 ,47.8 ,7.1 ,3.8 ,30.7 ,- ,14 ,0 ,41.5
0.37 ,510 ,1675 ,- ,190 ,47.8 ,7.1 ,3.8 ,30.7 ,- ,14 ,0 ,62.5
0.7 ,215 ,1970 ,- ,175 ,47.8 ,7.1 ,3.8 ,30.7 ,- ,14 ,15 ,20
0.45 ,330 ,1850 ,- ,175 ,47.8 ,7.1 ,3.8 ,30.7 ,- ,14 ,15 ,40.5
0.35 ,420 ,1740 ,- ,175 ,47.8 ,7.1 ,3.8 ,30.7 ,- ,14 ,15 ,62.5
0.63 ,190 ,1950 ,- ,170 ,47.8 ,7.1 ,3.8 ,30.7 ,- ,14 ,30 ,19.5
0.41 ,290 ,1820 ,- ,170 ,47.8 ,7.1 ,3.8 ,30.7 ,- ,14 ,30 ,40
0.33 ,360 ,1700 ,- ,170 ,47.8 ,7.1 ,3.8 ,30.7 ,- ,14 ,30 ,57.5
0.53 ,170 ,1925 ,- ,165 ,47.8 ,7.1 ,3.8 ,30.7 ,- ,14 ,45 ,18.5
0.24 ,270 ,1755 ,- ,165 ,47.8 ,7.1 ,3.8 ,30.7 ,- ,14 ,45 ,39
0.36 ,350 ,1545 ,- ,165 ,47.8 ,7.1 ,3.8 ,30.7 ,- ,14 ,45 ,55.5
0.4 ,352 ,676 ,1205 ,141 ,50.96 ,2.15 ,8.25 ,25.88 ,- ,3 ,0 ,24.23
0.4 ,282 ,676 ,1205 ,141 ,50.96 ,2.15 ,8.25 ,25.88 ,- ,3 ,20 ,16.95
0.4 ,246 ,675 ,1205 ,141 ,50.96 ,2.15 ,8.25 ,25.88 ,- ,3 ,30 ,14.23
0.4 ,352 ,676 ,1205 ,141 ,50.96 ,2.15 ,8.25 ,25.88 ,- ,7 ,0 ,33.18
0.4 ,282 ,676 ,1205 ,141 ,50.96 ,2.15 ,8.25 ,25.88 ,- ,7 ,20 ,30.12
0.4 ,246 ,675 ,1205 ,141 ,50.96 ,2.15 ,8.25 ,25.88 ,- ,7 ,30 ,30.06
0.4 ,352 ,676 ,1205 ,141 ,50.96 ,2.15 ,8.25 ,25.88 ,- ,28 ,0 ,47.51
0.4 ,282 ,676 ,1205 ,141 ,50.96 ,2.15 ,8.25 ,25.88 ,- ,28 ,20 ,48.96
0.4 ,246 ,675 ,1205 ,141 ,50.96 ,2.15 ,8.25 ,25.88 ,- ,28 ,30 ,45.1
0.4 ,352 ,676 ,1205 ,141 ,50.96 ,2.15 ,8.25 ,25.88 ,- ,90 ,0 ,55.13
0.4 ,282 ,676 ,1205 ,141 ,50.96 ,2.15 ,8.25 ,25.88 ,- ,90 ,20 ,59.35
0.4 ,246 ,675 ,1205 ,141 ,50.96 ,2.15 ,8.25 ,25.88 ,- ,90 ,30 ,55.11
0.4 ,352 ,676 ,1205 ,141 ,50.96 ,2.15 ,8.25 ,25.88 ,- ,180 ,0 ,57.22
0.4 ,282 ,676 ,1205 ,141 ,50.96 ,2.15 ,8.25 ,25.88 ,- ,180 ,20 ,62.81
0.4 ,246 ,675 ,1205 ,141 ,50.96 ,2.15 ,8.25 ,25.88 ,- ,180 ,30 ,58.83
0.4 ,352 ,676 ,1205 ,141 ,50.96 ,2.15 ,8.25 ,25.88 ,- ,365 ,0 ,59.25
0.4 ,282 ,676 ,1205 ,141 ,50.96 ,2.15 ,8.25 ,25.88 ,- ,365 ,20 ,
